Repository: SanliFaez/FAIR-Battery

# The FAIR-Battery project

Hardware, design, and a learning community for building an open-hardware redox-flow battery 
In the _FAIR-Battery_ project, we aim to create an open-source electrochemical battery (FAIR = Findable + Accessible + Interoperable + Reproducible).
We seek to present an open-hardware platform for a versatile battery technology and make the platform radically accessible:
1- by deliberately using low-cost and locally available materials suitable for local user groups, and
2- by setting up the education communities on top of the open-hardware design.

On this route, we strive to not only provide the necessary technical details for engineering and production but also incorporate the local constraints for actually adopting and using the technology.
These constraints relate to language, availability of materials and expertise, maintenance capacity, or other locally varying conditions, which must be identified as part of the project.
Our envisioned FAIR-Battery platform will track and seek to remove these constraints in each stage of the development by direct consultation with the user groups.

We are closely collaborating with the [Flow Battery Research Collective](https://fbrc.dev/about.html) established in 2023 by chemist Dr. Daniel Fernandez and engineer Dr. Kirk Smith.

## News and Updates

+ __April 9th 2024__ We hosted a workshop at the Flow4TUbattery conference at TU/e. The first functioning FAIR Battery cell design was debuted during workshops at the Technical University of Eindhoven in Eindhoven, NL. Here is [a blogpost about our experience](https://fbrc.dev/posts/Flow4U-conference/)

A fully assembled cell with charged electrolyte was demonstrated and workshop attendees were able to assemble cells themselves.

## Project pillars

In our vision, to create a truly accessible FAIR-Battery, we need to form a community, at the same time that we collect and share the technical knowledge necessary for making and maintaining an operational device.
Therefore, we are building our activities on three pillars

### 1- Learning together

In this interdisciplinary project, we identify the barriers to developing a truly FAIR-battery and envision the first steps to removing some of these barriers.

In particular, we look for the answers to these questions:
- What range of energy storage capacities are required for the development of typical user groups and at what cost?
- Which battery technologies can potentially address these demands?
- Are the materials and technologies required for adopting the identified technologies available in the identified user groups? If not, which adjustments are needed?
- What is the missing know-how and expertise for kick-starting the local development of pilot projects?
- How to set up a distributed manufacturing and maintenance infrastructure for electricity storage?

### 2- Battery Hardware

As of April 2024, we have produced and tested an initial battery design with a geometric cell area of 1cm^2 with the possibility to scale up to 10 cm^2.

More detailed documentation and files can be found [here](https://codeberg.org/FBRC/RFB-dev-kit)

The current battery design has been tested using a MYSTAT, a small open-source potentiostat.

### 3- Coordination and Maintenance

A standard procedure for testing FAIR-Batteries is currently being developed. 
The main purpose of this standardization is to make
results from different contributing groups easy to compare. 
In order to achieve this, both software and hardware has been developed to fit the testing needs of redox-flow batteries.

## Team
Project lead: Sanli Faez (Utrecht University)

### Students and research assistants

+ The following students are currently contributing to the project:
	- Josh Hauser - Utrecht University
+ Past students
	- Catherine Doherty - University College Utrecht
	- [Nicolas Barker](https://github.com/Cinbarker) - Delft University of Technology
	- Emre Burak Boz - Technical University of Eindhoven

### Collaborators
- [The Flow Battery Research Collective](https://opencollective.com/fbrc)

### Founding members
This project was initiated by the support from the [Center for Unusual Collaborations](https://www.unusualcollaborations.com/). The initial team composed of:

- [Sanli Faez](sanlifaez.github.io/) - Utrecht University
- [Antoni Forner-Cuenca](https://www.fornercuencaresearch.com/) - Technical University of Eindhoven
- [Peter Ngene](https://www.uu.nl/staff/PNgene) - Utrecht University
- [Maarten Voors](https://www.wur.nl/nl/Personen/Maarten-dr.ir.-MJ-Maarten-Voors.htm) - Wageningen University
- [Yali Tang](https://www.tue.nl/en/research/researchers/yali-tang/) - Technical University of Eindhoven
- [Stephanie Hobbis](https://stephaniehobbis.com/) - Wageningen University

## Get involved

:construction: This repository is a work in progress aiming at collecting the minimal requirements for running the battery test with one of our kits :construction:

File: File_resorting/site_structured_sorting/FAIR Battery project/Build Intructions/fbrc/Preparing the electrolyte/electrolyte.md
---
Details:
    Thumbnail: images/IMG-20231019-WA0005.jpg
    Time: Tens of minutes
    Skills:
      - General chemistry laboratory skills
---
# Preparing the electrolyte


>! **Caution** 
>!
>! From this point onwards, chemical safety risks are present. **You** are responsible for your own safety! Use proper PPE and do not perform anything you are not comfortable with. These instructions are presented as-is with no guarantee of your safety or assumed liability. Work in a well-ventilated area, with someone else nearby aware that you are working with chemicals and able to assist or call for help if needed

{{BOM}}

## Put on your personal protective equipment (PPE) {pagestep}

Put on a [pair of chemical safety goggles]{qty: 1,cat: tool}, a [pair of nitrile gloves]{qty: 1,cat: tool}, wear close-toed shoes, and wear long pants/trousers! A lab coat is recommended.

## Weigh out the chemicals {pagestep}


In a [50 mL beaker]{qty: 1,cat: tool}, using a [scale]{qty: 1,cat: tool} and [weighing spatula]{qty: 1,cat: tool}, weigh out the following chemicals according to their quantities listed above:

* [zinc chloride]{qty: 2.8 grams,cat: chemical}
* [potassium iodide]{qty: 6.6 grams,cat: chemical}
* [potassium acetate]{qty: 3.0 grams,cat: chemical}
* [8% vinegar/acetic acid]{qty: 10.0 grams,cat: chemical}

## Mix the electrolyte {pagestep}

Add a [stir bar]{qty: 1,cat: tool} to the beaker and place it on a [stir plate]{qty: 1,cat: tool}. Mix at room temperature until all salts are dissolved.

## Store the electrolyte in an air-tight container {pagestep}

>!! **Warning** 
>!!
>!! Aqueous iodide is oxidized in solution by dissolved oxygen, turning the solution yellow/brown.

Transfer and store prepared electrolytes in a sealed [vial]{qty: 1,cat: tool, note: min. 20 mL} to minimize exposure to ambient air.
